Repository: gaaaaeeeel/aleaciones-alta-entropia

# Explorador de Aleaciones de Alta Entropía

Herramienta web para **buscar y comparar aleaciones de alta entropía (HEA) y multicomponentes** por sus propiedades mecánicas, y para **estudiar cómo la composición se relaciona con la fase** que forman.

Etapa 3 del proyecto de Python · Ingeniería de Materiales · Facultad de Ingeniería, UNAM · Dataset 3 (aleaciones multicomponentes).

**Página publicada:** `https://<usuario>.github.io/<repositorio>/`

## Para quién es

- **Ingeniería y diseño:** encontrar aleaciones que cumplan requisitos de resistencia, ductilidad, densidad o temperatura de servicio, y revisar la calidad de cada dato antes de usarlo.
- **Estudiantes:** ver con datos reales el compromiso resistencia-ductilidad, el efecto de la temperatura, la relación de Hall-Petch y las reglas empíricas para anticipar la fase (VEC, δ y entropía de mezcla).

## Qué incluye

| Sección | Para qué sirve |
|---|---|
| **Inicio** | Explica qué es una aleación de alta entropía, resume el dataset y da tres recomendaciones antes de usar los datos. |
| **Buscar aleaciones** | Preguntas sencillas (tipo de carga, temperatura, estructura, resistencia mínima, ductilidad mínima y densidad máxima). Los resultados se agrupan por composición en tarjetas, y una gráfica muestra en qué zona caen. Cada aleación abre un panel con todos sus registros, avisos de calidad y DOI de los artículos. |
| **Lo que dicen los datos** | Siete preguntas respondidas con gráficas interactivas: la revisión de calidad de la Etapa 1, los análisis de la Etapa 2 (estructura cristalina, procesamiento y Hall-Petch), el efecto de la temperatura, el compromiso resistencia-ductilidad y la regla del VEC. |
| **Diseñar una aleación** | Eliges elementos y proporciones; responde si es de alta entropía (ΔS<sub>mix</sub>), si formará solución sólida (δ) y qué estructura se espera (VEC), estima su resistencia con los grupos de la Etapa 2 y muestra las aleaciones reales más parecidas. |
| **Glosario** | Definiciones, procesamiento, criterios de calidad, limitaciones y fuentes. |

## Estructura del repositorio

```
├── index.html                       Página (HTML + CSS + JavaScript, sin librerías externas)
├── datos.js                         Datos procesados, generados por el notebook
├── preparar_datos.ipynb             Limpieza y procesamiento en Python
├── Dataset_3 - Dataset_3.csv        Dataset original del curso
└── README.md
```

## Cómo se generan los datos

`preparar_datos.ipynb` (Python, pandas y numpy):

1. Separa valor, incertidumbre y tipo (exacto, límite o rango) en las columnas numéricas que venían como texto, y normaliza fase y procesamiento (Etapa 1).
2. Clasifica cada registro por familia de fase y sistema de aleación, y marca las unidades con varios registros (Etapa 2).
3. Lee las fórmulas con paréntesis como porcentaje cuando los coeficientes suman 100, y encuentra que las 672 fórmulas corresponden a 631 composiciones.
4. Calcula ΔS<sub>mix</sub>, δ, VEC y densidad por regla de mezclas. La densidad calculada coincide con la del dataset (error mediano de −0.02 %), y la regla del VEC acierta en el 74.3 % de las aleaciones.
5. Asigna un indicador de **calidad del dato** (Alta, Media, Baja) con avisos como elongación plástica mayor que la total, razón YS/HV fuera de lo esperado o valores corregidos por los compiladores.
6. Repite los análisis de la Etapa 2 (grupos por estructura, pares de procesamiento, series de Hall-Petch) y el resumen de calidad de la Etapa 1 para mostrarlos en la página. Al hacerlo se encontraron dos ajustes: una aleación cambia de sistema con la lectura corregida de paréntesis, y la comparación colada-recocido de la Etapa 2 tenía las etiquetas invertidas. Ninguno cambia sus conclusiones.
7. Exporta todo a `datos.js`.

Para regenerar los datos: abrir el notebook en Google Colab, ejecutar todas las celdas y reemplazar `datos.js` con el archivo descargado.

## Limitaciones

- Datos recopilados de 265 artículos con métodos distintos; son asociaciones, no un experimento controlado.
- Compresión y tensión no son comparables; la mayoría de los ensayos es a temperatura ambiente.
- La regla del VEC y el criterio de δ son empíricos. Los radios, densidades y VEC de los elementos son valores tabulados aproximados.
- La calculadora no considera la entalpía de mezcla ni el procesamiento.

## Fuentes

- Borg, C. K. H. et al. (2020). *Expanded dataset of mechanical properties and observed phases of multi-principal element alloys*. Scientific Data, 7, 430.
- Guo, S., Ng, C., Lu, J. y Liu, C. T. (2011). Effect of valence electron concentration on stability of fcc or bcc phase in high entropy alloys. Journal of Applied Physics, 109, 103505.
- Yang, X. y Zhang, Y. (2012). Prediction of high-entropy stabilized solid-solution in multi-component alloys. Materials Chemistry and Physics, 132, 233–238.

File: preparar_datos.ipynb
# Preparación de datos — Explorador de Aleaciones de Alta Entropía

**Etapa 3 del proyecto · Ingeniería de Materiales · Dataset 3 (aleaciones multicomponentes)**

Este notebook toma `Dataset_3 - Dataset_3.csv`, repite la limpieza de la Etapa 1, agrega las clasificaciones de la Etapa 2
(familia de fase, sistema de aleación, unidad de análisis) y calcula parámetros de composición usados en el diseño de
aleaciones de alta entropía (VEC, diferencia de tamaño atómico δ y entropía de mezcla). También asigna a cada registro un
**indicador de calidad del dato** basado en los problemas detectados en las etapas anteriores.

Flujo: `Dataset_3 - Dataset_3.csv` → este notebook → `datos.js` → `index.html` (GitHub Pages)

## 1. Carga

```
import os, re, json
import numpy as np
import pandas as pd

try:
    from google.colab import drive
    drive.mount('/content/drive')
except ImportError:
    pass

ruta = '/content/drive/MyDrive/Colab Notebooks/Dataset_3 - Dataset_3.csv'
if not os.path.exists(ruta):
    ruta = 'Dataset_3 - Dataset_3.csv'

df = pd.read_csv(ruta)
print('Dataset original:', df.shape)
```

Dataset original: (1545, 27)

## 2. Limpieza (criterios de la Etapa 1)

Las columnas numéricas que vienen como texto se separan en **valor**, **incertidumbre** y **tipo** (exacto, límite superior,
límite inferior o rango). Las etiquetas de fase y de procesamiento se normalizan. No se elimina ningún registro.

```
def parsear_valor(valor):
    """'168 $\\pm$ 5', '<160', '>50' o '1-2'  ->  (valor, incertidumbre, tipo)."""
    if pd.isna(valor):
        return (np.nan, np.nan, None)
    texto = str(valor).strip()
    m = re.match(r'^([\d.]+)\s*\$\\pm\$\s*([\d.]*)$', texto)
    if m:
        return (float(m.group(1)), float(m.group(2)) if m.group(2) else np.nan, 'exacto')
    if texto.startswith('<'):
        return (float(re.sub(r'[^\d.]', '', texto)), np.nan, 'limite_superior')
    if texto.startswith('>'):
        return (float(re.sub(r'[^\d.]', '', texto)), np.nan, 'limite_inferior')
    m = re.match(r'^([\d.]+)\s*-\s*([\d.]+)$', texto)
    if m:
        return ((float(m.group(1)) + float(m.group(2))) / 2, np.nan, 'rango')
    try:
        return (float(texto), np.nan, 'exacto')
    except ValueError:
        return (np.nan, np.nan, None)

COLS = {
    'HV': 'PROPERTY: HV', 'YS': 'PROPERTY: YS (MPa)', 'UTS': 'PROPERTY: UTS (MPa)',
    'El': 'PROPERTY: Elongation (%)', 'Elp': 'PROPERTY: Elongation plastic (%)',
    'Eexp': 'PROPERTY: Exp. Young modulus (GPa)', 'rho_exp': 'PROPERTY: Exp. Density (g/cm$^3$)',
    'grano': r'PROPERTY: grain size ($\mu$m)',
}
d = pd.DataFrame({
    'formula': df['FORMULA'].str.strip(),
    'doi': df['REFERENCE: doi'],
    'fases': df['PROPERTY: Type of phases'],
    'SM': df['PROPERTY: Single/Multiphase'],
    'proc': df['PROPERTY: synthesis method'].str.replace(' ', '', regex=False).str.upper(),
    'ensayo': df['PROPERTY: Type of test'],
    'T': df[r'PROPERTY: Test temperature ($^\circ$C)'],
    'rho_rom': df['PROPERTY: ROM Density (g/cm$^3$)'],
    'E_rom': df['PROPERTY: ROM Young modulus (GPa)'],
    'O': df['PROPERTY: O content (wppm)'],
    'C_wppm': df['PROPERTY: C content (wppm)'],
    'comentario': df['REFERENCE: comment'],
})
for corto, col in COLS.items():
    r = df[col].apply(parsear_valor)
    d[corto] = r.str[0]
    d[corto + '_inc'] = r.str[1]
    d[corto + '_tipo'] = r.str[2]

print('Tipos por columna:')
for corto in COLS:
    print(f'  {corto}:', d[corto + '_tipo'].value_counts().to_dict())
```

Tipos por columna:
  HV: {'exacto': 528, 'limite_superior': 2}
  YS: {'exacto': 1067}
  UTS: {'exacto': 539}
  El: {'exacto': 562, 'limite_inferior': 48, 'rango': 6, 'limite_superior': 3}
  Elp: {'exacto': 149}
  Eexp: {'exacto': 145}
  rho_exp: {'exacto': 112}
  grano: {'exacto': 223, 'rango': 13, 'limite_inferior': 1}

## 3. Clasificaciones de la Etapa 2

- **Familia de fase:** FCC, BCC (incluye B2), FCC+BCC, HCP u otra, según las redes reportadas. Las fases secundarias (Laves, sigma, intermetálicos, etc.) se marcan aparte.
- **Sistema de aleación:** *refractaria* si Nb, Mo, Ta, W, V, Hf, Zr, Re y Ti suman al menos 50 % atómico; *de metales 3d* si Co, Cr, Fe, Ni, Mn y Cu suman al menos 50 %; *mixta* en otro caso.
- **Lectura de fórmulas con paréntesis:** en la Etapa 2 el coeficiente de un paréntesis multiplicaba a cada elemento del grupo. En 32 de las 35 fórmulas con paréntesis los coeficientes del nivel superior suman 100 (o 1), es decir, están en porcentaje atómico: `Co25Cr25(FeNi)50` significa 25 % de Fe y 25 % de Ni, no 50 % de cada uno. Aquí se corrige esa lectura (ver `parsear_formula`) y se comprueba que la clasificación por sistema no cambia.
- **Unidad de análisis:** registros con la misma aleación, artículo, ensayo, temperatura y procesamiento. Si una unidad tiene varios registros con YS distinto, se marca, porque en la Etapa 2 se vio que no son réplicas.

```
def _leer(s, i=0):
    """Lee la fórmula desde la posición i. Devuelve una lista de (contenido, coeficiente) y la posición final.
    El contenido es un símbolo o, para un paréntesis, otra lista."""
    items = []
    while i < len(s) and s[i] != ')':
        if s[i] == '(':
            sub, i = _leer(s, i + 1)
            i += 1                      # cierra ')'
            m = re.match(r'\d*\.?\d+', s[i:])
            coef = float(m.group()) if m else 1.0
            i += len(m.group()) if m else 0
            items.append((sub, coef))
        else:
            m = re.match(r'([A-Z][a-z]?)(\d*\.?\d+)?', s[i:])
            if not m:
                raise ValueError(f'No se pudo leer {s[i:]!r}')
            items.append((m.group(1), float(m.group(2)) if m.group(2) else 1.0))
            i += len(m.group())
    return items, i

def _expandir(items, normalizar):
    moles = {}
    for cont, coef in items:
        if isinstance(cont, str):
            moles[cont] = moles.get(cont, 0) + coef
        else:
            sub = _expandir(cont, normalizar)
            total = sum(sub.values()) if normalizar else 1.0
            for e, n in sub.items():
                moles[e] = moles.get(e, 0) + coef * n / total
    return moles

def parsear_formula(formula):
    """{elemento: moles}. Si los coeficientes del nivel superior suman 100 o 1, la fórmula está en porcentaje o en
    fracción y cada paréntesis representa esa cantidad del total: '(CoCrFeNi)99Mn1' = 99 % de CoCrFeNi equiatómico
    y 1 % de Mn. Si no, el coeficiente multiplica literalmente: 'MoNbRe0.5W(TaC)0.2' = 0.2 Ta + 0.2 C."""
    items, _ = _leer(str(formula).replace(' ', ''))
    suma = sum(coef for _, coef in items)
    hay_grupos = any(not isinstance(c, str) for c, _ in items)
    normalizar = hay_grupos and (abs(suma - 100) < 0.5 or abs(suma - 1) < 0.005)
    return _expandir(items, normalizar)

REFRACTARIOS = {'Nb', 'Mo', 'Ta', 'W', 'V', 'Hf', 'Zr', 'Re', 'Ti'}
METALES_3D = {'Co', 'Cr', 'Fe', 'Ni', 'Mn', 'Cu'}

def fracciones(formula):
    m = parsear_formula(formula); t = sum(m.values())
    return {e: n / t for e, n in m.items()}

def sistema(x):
    if sum(v for e, v in x.items() if e in REFRACTARIOS) >= 0.5: return 'Refractaria'
    if sum(v for e, v in x.items() if e in METALES_3D) >= 0.5: return 'Metales 3d'
    return 'Mixta'

def familia_fase(texto):
    if pd.isna(texto): return 'Sin dato'
    tk = str(texto).replace(' ', '').upper().split('+')
    fcc = any('FCC' in t for t in tk); bcc = any('BCC' in t or t == 'B2' for t in tk); hcp = any('HCP' in t for t in tk)
    if fcc and bcc: return 'FCC+BCC'
    if fcc and not hcp: return 'FCC'
    if bcc and not hcp: return 'BCC'
    if hcp and not fcc and not bcc: return 'HCP'
    return 'Otra'

def secundarias(texto):
    if pd.isna(texto): return False
    tk = str(texto).replace(' ', '').upper().split('+')
    return any(not (('FCC' in t) or ('BCC' in t) or t in ('B2', 'L12', 'HCP')) for t in tk)

d['x'] = d['formula'].apply(fracciones)
d['sistema'] = d['x'].apply(sistema)

# Comprobación: clasificación con la lectura literal de la Etapa 2
def fracciones_literal(formula):
    items, _ = _leer(str(formula).replace(' ', ''))
    m = _expandir(items, normalizar=False); t = sum(m.values())
    return {e: n / t for e, n in m.items()}
cambia = d['formula'].apply(lambda f: sistema(fracciones_literal(f))) != d['sistema']
print('Fórmulas con paréntesis:', d.loc[d['formula'].str.contains(r'\('), 'formula'].nunique(),
      '| registros cuyo sistema cambia con la lectura corregida:', int(cambia.sum()))
print('Ejemplo Co25Cr25(FeNi)50:', {e: round(v, 3) for e, v in fracciones('Co25Cr25(FeNi)50').items()})
d['familia'] = d['fases'].apply(familia_fase)
d['secundarias'] = d['fases'].apply(secundarias)

clave = ['formula', 'doi', 'ensayo', 'T', 'proc']
g = d[d['YS_tipo'] == 'exacto'].groupby(clave, dropna=False)['YS']
info = g.agg(n_unidad='size', ys_min='min', ys_max='max')
d = d.merge(info, left_on=clave, right_index=True, how='left')
d['dispersion_unidad'] = (d['ys_max'] - d['ys_min']) / d['ys_min'] * 100

print(pd.crosstab(d['familia'], d['sistema']))
print('\nRegistros en unidades con varios valores de YS:', int((d['n_unidad'] > 1).sum()))
```

Fórmulas con paréntesis: 35 | registros cuyo sistema cambia con la lectura corregida: 1
Ejemplo Co25Cr25(FeNi)50: {'Co': 0.25, 'Cr': 0.25, 'Fe': 0.25, 'Ni': 0.25}
sistema   Metales 3d  Mixta  Refractaria
familia                                 
BCC              144      2          618
FCC              382      8            4
FCC+BCC          207      0            0
HCP                0      0            4
Otra              13      4           16
Sin dato         120     12           11

Registros en unidades con varios valores de YS: 242

### 3.1 Fórmulas distintas frente a composiciones distintas

En la Etapa 1 se contaron 672 fórmulas distintas. Algunas describen la misma aleación escrita en otro orden o en otra notación
(por ejemplo, `CoCrFeNi`, `NiCoFeCr` y `Co25Cr25Fe25Ni25`). Se comparan las composiciones atómicas redondeadas a 0.1 %.

```
d['clave_comp'] = d['x'].apply(lambda x: tuple(sorted((e, round(v, 3)) for e, v in x.items())))
escrituras = d.groupby('clave_comp')['formula'].unique()
varias = escrituras[escrituras.apply(len) > 1]
print('Fórmulas distintas:', d['formula'].nunique(), '| composiciones distintas:', d['clave_comp'].nunique())
print('Composiciones escritas de más de una forma:', len(varias))
for f in varias.head(6): print('  ', list(f))
```

Fórmulas distintas: 672 | composiciones distintas: 631
Composiciones escritas de más de una forma: 30
   ['Al0.10CoCrFeMnNi', 'FeCoCrNiMnAl0.1']
   ['FeCoCrNiMnAl0.3', 'Al0.3CoCrFeMnNi']
   ['Al0.5CoCrCuFeNi', 'Al9Co18Cr18Cu18Fe18Ni18']
   ['Al0.5CoCrFeNiTi0.5', 'CrCoFeNiAl0.5Ti0.5']
   ['Al0.5CoCrFeNi', 'CoCrFeNiAl0.5']
   ['AlCoCrCuFeNiTi', 'AlCoCuFeNiCrTi']

**Interpretación.** Las 672 fórmulas corresponden a 631 composiciones distintas: 30 composiciones aparecen escritas de dos o más formas. Para contar aleaciones o reunir los registros de una misma aleación, la herramienta usa la composición y no el texto de la fórmula.

## 4. Parámetros de composición

Para cada aleación se calculan, a partir de sus fracciones atómicas $x_i$:

$$\Delta S_{mix} = -R\sum x_i \ln x_i \qquad \delta = 100\sqrt{\sum x_i\left(1-\frac{r_i}{\bar r}\right)^2} \qquad VEC = \sum x_i\,VEC_i$$

$$\rho_{ROM} = \frac{\sum x_i A_i}{\sum x_i A_i/\rho_i}$$

- **ΔS<sub>mix</sub>**: entropía configuracional ideal. Se considera *alta entropía* cuando es ≥ 1.5R.
- **δ**: diferencia de tamaño atómico (%). Las soluciones sólidas simples suelen formarse con δ ≤ 6.6 % (Zhang et al., 2008; Yang y Zhang, 2012).
- **VEC**: concentración de electrones de valencia. Regla empírica de Guo et al. (2011): VEC ≥ 8 favorece FCC, VEC < 6.87 favorece BCC y entre ambos se esperan mezclas FCC+BCC.

Los radios atómicos (radio metálico para coordinación 12, en pm), las densidades y los VEC de cada elemento son **valores
tabulados aproximados**; otros autores usan tablas ligeramente distintas, por lo que δ puede variar unas décimas.

```
#            masa atómica, densidad (g/cm³), VEC, radio (pm)
ELEMENTOS = {
    'Al': (26.982, 2.70, 3, 143), 'Co': (58.933, 8.90, 9, 125), 'Cr': (51.996, 7.19, 6, 128),
    'Cu': (63.546, 8.96, 11, 128), 'Fe': (55.845, 7.87, 8, 126), 'Mn': (54.938, 7.21, 7, 127),
    'Ni': (58.693, 8.91, 10, 124), 'Ti': (47.867, 4.51, 4, 147), 'V': (50.942, 6.11, 5, 134),
    'Zr': (91.224, 6.51, 4, 160), 'Nb': (92.906, 8.57, 5, 146), 'Mo': (95.95, 10.28, 6, 139),
    'Hf': (178.49, 13.31, 4, 159), 'Ta': (180.948, 16.69, 5, 146), 'W': (183.84, 19.25, 6, 139),
    'Re': (186.207, 21.02, 7, 137), 'Si': (28.086, 2.33, 4, 115), 'C': (12.011, 2.27, 4, 77),
    'B': (10.81, 2.34, 3, 82), 'Zn': (65.38, 7.14, 12, 139), 'Sn': (118.71, 7.29, 14, 158),
    'Mg': (24.305, 1.74, 2, 160), 'Li': (6.94, 0.534, 1, 152), 'Y': (88.906, 4.47, 3, 180),
    'Ca': (40.078, 1.55, 2, 197), 'Pd': (106.42, 12.02, 10, 137), 'Ag': (107.868, 10.49, 11, 144),
    'Sc': (44.956, 2.99, 3, 164), 'Nd': (144.242, 7.01, 3, 182), 'Ga': (69.723, 5.91, 13, 135),
}
R = 8.314

def parametros(x):
    masa = sum(v * ELEMENTOS[e][0] for e, v in x.items())
    vol = sum(v * ELEMENTOS[e][0] / ELEMENTOS[e][1] for e, v in x.items())
    rbar = sum(v * ELEMENTOS[e][3] for e, v in x.items())
    return pd.Series({
        'n_el': len(x),
        'Smix_R': -sum(v * np.log(v) for v in x.values() if v > 0),
        'delta': 100 * np.sqrt(sum(v * (1 - ELEMENTOS[e][3] / rbar) ** 2 for e, v in x.items())),
        'VEC': sum(v * ELEMENTOS[e][2] for e, v in x.items()),
        'rho_calc': masa / vol,
    })

faltan = {e for x in d['x'] for e in x} - set(ELEMENTOS)
print('Elementos sin datos en la tabla:', faltan or 'ninguno')
d = pd.concat([d, d['x'].apply(parametros)], axis=1)
d['Smix'] = d['Smix_R'] * R
print(d[['Smix_R', 'delta', 'VEC', 'rho_calc']].describe().round(2))
```

Elementos sin datos en la tabla: ninguno
        Smix_R    delta      VEC  rho_calc
count  1545.00  1545.00  1545.00   1545.00
mean      1.55     4.52     6.38      7.95
std       0.19     2.23     1.64      1.76
min       0.78     0.32     1.77      1.38
25%       1.39     3.34     4.61      6.85
50%       1.59     4.40     6.79      7.74
75%       1.61     5.61     7.88      8.54
max       2.20    19.50    10.00     13.65

### 4.1 Comprobación: densidad calculada frente a la densidad ROM del dataset

Si la tabla de elementos es correcta, la densidad por regla de mezclas calculada aquí debe coincidir con la que reporta el
dataset (614 registros).

```
comp = d.dropna(subset=['rho_rom'])
err = (comp['rho_calc'] - comp['rho_rom']) / comp['rho_rom'] * 100
print('Registros comparados:', len(comp))
print('Error relativo (%): mediana', round(err.median(), 2), '| percentil 5–95:',
      round(err.quantile(.05), 2), 'a', round(err.quantile(.95), 2), '| |error| > 5 %:', int((err.abs() > 5).sum()))
print(comp.assign(err=err).loc[err.abs() > 5, ['formula', 'rho_rom', 'rho_calc', 'err']].drop_duplicates('formula').round(2).head(10).to_string())
```

Registros comparados: 614
Error relativo (%): mediana -0.02 | percentil 5–95: -3.37 a 0.87 | |error| > 5 %: 18
                 formula  rho_rom  rho_calc    err
72        AlC0.5CoCrFeNi      6.8      6.43  -5.40
73        AlC1.5CoCrFeNi      7.0      5.95 -15.02
74           AlCCoCrFeNi      6.9      6.18 -10.49
101           AlCoCrFeNi      5.7      6.73  18.01
173  Al0.5B0.6CoCrCuFeNi      7.7      7.29  -5.35
174     Al0.5BCoCrCuFeNi      7.8      7.08  -9.21
328         HfNbSi0.5TiV      8.6      7.81  -9.24
396       (CuMnNi)90Al10      8.1      7.56  -6.68
407        Al2CoCrCuFeNi      6.7      6.28  -6.27

**Interpretación.** La mediana del error es −0.02 % y el 90 % central de los registros queda entre −3.4 % y 0.9 %, así que la tabla de elementos reproduce la densidad ROM del dataset. La comparación también respalda la lectura corregida de los paréntesis: con la lectura literal de la Etapa 2, la serie `Al(CoCrCuFeMnNiTiV)` llegaba a diferir 33 %, y con la corregida coincide. En 18 registros la diferencia supera 5 %. Varios contienen carbono o boro, cuya densidad depende de la forma alotrópica que se suponga. Otros parecen errores del dataset: por ejemplo, para `AlCoCrFeNi` el dataset reporta 5.7 g/cm³ y la regla de mezclas da 6.73 g/cm³. Estos registros reciben un aviso de calidad, y la herramienta usa la densidad calculada.

### 4.2 ¿Qué tan bien predice el VEC la fase reportada?

Se compara la regla de Guo et al. con la familia de fase reportada, usando una sola fila por aleación y artículo.

```
def fase_vec(v):
    return 'FCC' if v >= 8 else ('BCC' if v < 6.87 else 'FCC+BCC')

d['fase_VEC'] = d['VEC'].apply(fase_vec)
u = d[d['familia'].isin(['FCC', 'BCC', 'FCC+BCC'])].drop_duplicates(['formula', 'doi', 'familia'])
acierto = (u['fase_VEC'] == u['familia'])
tabla_vec = pd.crosstab(u['familia'], u['fase_VEC'], margins=True)
print('Aleaciones (fórmula + artículo) con fase FCC, BCC o FCC+BCC:', len(u))
print(tabla_vec.to_string())
print('\nAcierto global:', round(100 * acierto.mean(), 1), '%')
acierto_fam = acierto.groupby(u['familia']).mean().mul(100).round(1)
print('Acierto por fase reportada (%):', acierto_fam.to_dict())
print('Acierto sin fases secundarias:', round(100 * acierto[~u['secundarias']].mean(), 1), '%')
```

Aleaciones (fórmula + artículo) con fase FCC, BCC o FCC+BCC: 721
fase_VEC  BCC  FCC  FCC+BCC  All
familia                         
BCC       284    1       74  359
FCC        11  141       74  226
FCC+BCC     5   20      111  136
All       300  162      259  721

Acierto global: 74.3 %
Acierto por fase reportada (%): {'BCC': 79.1, 'FCC': 62.4, 'FCC+BCC': 81.6}
Acierto sin fases secundarias: 76.8 %

**Interpretación.** La regla del VEC acierta en el 74.3 % de las 721 combinaciones de aleación y artículo con fase FCC, BCC o FCC+BCC. Acierta más en BCC (79.1 %) y FCC+BCC (81.6 %) que en FCC (62.4 %): 74 aleaciones FCC tienen un VEC entre 6.87 y 8, donde la regla predice una mezcla. Es una regla útil para orientar el diseño, pero no sustituye la caracterización, y por eso la herramienta muestra la predicción junto a la fase reportada.

## 5. Indicador de calidad del dato

Los datos provienen de muchos artículos transcritos por quienes compilaron la base. La herramienta no oculta los registros
dudosos: los muestra con avisos. Cada aviso tiene un peso y la suma define el nivel.

| Aviso | Condición | Peso |
|---|---|---|
| Elongación plástica mayor que la total | físicamente imposible (Etapa 1) | 1 |
| Módulo de Young experimental < 50 GPa | muy bajo para estas aleaciones (Etapa 1) | 1 |
| Razón YS/HV fuera de 1–6 | lejos de σ<sub>y</sub> ≈ HV/3 (Etapa 1) | 1 |
| Carbono medido distinto del nominal | diferencia > 20 % (Etapa 1) | 1 |
| Elongación reportada como límite o rango | ">50", "<1", "1-2" | 0.5 |
| Elongación de 50 % en compresión | posible deformación máxima del ensayo (Etapa 1) | 0.5 |
| Densidad ROM del dataset distinta de la calculada | diferencia > 5 % (sección 4.1) | 0.5 |
| YS calculado o extraído de gráficas | comentario de los compiladores | 0.5 |
| Procesamiento corregido por los compiladores | comentario | 0.5 |
| Misma etiqueta con YS distinto | unidad con varios registros y dispersión > 20 % (Etapa 2) | 0.5 |

Además se muestran **notas** sin peso, que ayudan a interpretar el dato: la elongación en compresión es deformación máxima,
no elongación a fractura, y algunos registros no reportan la fase.

**Nivel:** *Alta* sin avisos; *Media* con suma 0.5 o 1; *Baja* con suma ≥ 1.5.

```
com = d['comentario'].fillna('').str.lower()
razon = d['YS'].where(d['YS_tipo'] == 'exacto') / d['HV'].where(d['HV_tipo'] == 'exacto')
# Carbono nominal en % en peso a partir de la fórmula, frente al medido (wppm / 10^4)
C_nominal = d['x'].apply(lambda x: 100 * x.get('C', 0) * ELEMENTOS['C'][0] / sum(v * ELEMENTOS[e][0] for e, v in x.items()))
C_medido = d['C_wppm'] / 1e4

AVISOS = [
    ('pl_mayor_total', 'La elongación plástica es mayor que la total', 1, d['Elp'] > d['El']),
    ('E_bajo', 'Módulo de Young experimental menor que 50 GPa', 1, d['Eexp'] < 50),
    ('ys_hv', 'Razón YS/HV fuera de 1 a 6 (se espera cerca de 3)', 1, (razon < 1) | (razon > 6)),
    ('carbono', 'El carbono medido difiere más de 20 % del nominal de la fórmula', 1, (C_nominal > 0) & ((C_medido - C_nominal).abs() / C_nominal > 0.2)),
    ('el_limite', 'Elongación reportada como límite o rango, no como valor exacto', 0.5, d['El_tipo'].isin(['limite_inferior', 'limite_superior', 'rango'])),
    ('el_50_comp', 'Elongación de 50 % en compresión: probablemente el ensayo se detuvo ahí', 0.5, (d['ensayo'] == 'C') & (d['El'] == 50) & (d['El_tipo'] == 'exacto')),
    ('rho_rom', 'La densidad ROM del dataset difiere más de 5 % de la calculada con la composición', 0.5, ((d['rho_rom'] - d['rho_calc']).abs() / d['rho_calc'] > 0.05)),
    ('ys_derivado', 'YS calculado o extraído de gráficas por los compiladores', 0.5, com.str.contains('calculated|stress strain curves|from plot|off plot|extracted data')),
    ('proc_corregido', 'Procesamiento corregido por los compiladores', 0.5, com.str.contains('wrong processing|changed processing')),
    ('unidad_dispersa', 'Hay otros registros con la misma aleación, artículo, ensayo, temperatura y procesamiento, y su YS difiere más de 20 %', 0.5, (d['n_unidad'] > 1) & (d['dispersion_unidad'] > 20)),
]
NOTAS = [
    ('el_compresion', 'En compresión, la elongación es la deformación máxima del ensayo y no se compara con la de tensión', (d['ensayo'] == 'C') & d['El'].notna()),
    ('sin_fase', 'El artículo no reporta la fase', d['familia'] == 'Sin dato'),
    ('uts_compresion', 'En compresión, el UTS es la resistencia máxima a compresión', (d['ensayo'] == 'C') & d['UTS'].notna()),
]

d['avisos'] = [[] for _ in range(len(d))]
d['notas'] = [[] for _ in range(len(d))]
puntaje = pd.Series(0.0, index=d.index)
for clave_av, texto, peso, mask in AVISOS:
    mask = mask.fillna(False).astype(bool)
    for i in d.index[mask]: d.at[i, 'avisos'].append(clave_av)
    puntaje += mask * peso
for clave_n, texto, mask in NOTAS:
    mask = mask.fillna(False).astype(bool)
    for i in d.index[mask]: d.at[i, 'notas'].append(clave_n)
d['calidad'] = np.select([puntaje >= 1.5, puntaje > 0], ['Baja', 'Media'], 'Alta')

print(d['calidad'].value_counts().reindex(['Alta', 'Media', 'Baja']).to_string())
print('\nFrecuencia de cada aviso:')
print(pd.Series({t: int(m.fillna(False).sum()) for _, t, _, m in AVISOS}).to_string())
```

calidad
Alta     1225
Media     310
Baja       10

Frecuencia de cada aviso:
La elongación plástica es mayor que la total                                                                               4
Módulo de Young experimental menor que 50 GPa                                                                              7
Razón YS/HV fuera de 1 a 6 (se espera cerca de 3)                                                                         11
El carbono medido difiere más de 20 % del nominal de la fórmula                                                            3
Elongación reportada como límite o rango, no como valor exacto                                                            57
Elongación de 50 % en compresión: probablemente el ensayo se detuvo ahí                                                   27
La densidad ROM del dataset difiere más de 5 % de la calculada con la composición                                         19
YS calculado o extraído de gráficas por los compiladores                                                                  45
Procesamiento corregido por los compiladores                                                                              32
Hay otros registros con la misma aleación, artículo, ensayo, temperatura y procesamiento, y su YS difiere más de 20 %    170

## 6. Resultados de las etapas 1 y 2 para la página

La página explica lo aprendido en las etapas anteriores con gráficas interactivas. Para que muestre exactamente los mismos
resultados, aquí se repiten los análisis de la Etapa 2 con el mismo código y se resume la revisión de calidad de la Etapa 1.

### 6.1 Etapa 2: unidades de análisis, estructura y sistema

```
from scipy import stats

sel = d[(d['YS_tipo'] == 'exacto') & d['ensayo'].notna() & d['T'].notna()].copy()
sel['fam_e2'] = sel['familia'].replace({'Sin dato': np.nan, 'Otra': 'otra'})
clave = ['formula', 'doi', 'ensayo', 'T', 'proc']
u = sel.groupby(clave, dropna=False).agg(
    YS=('YS', 'median'), n_reg=('YS', 'size'),
    familia=('fam_e2', lambda s: s.mode().iloc[0] if s.notna().any() else np.nan),
    familias_distintas=('fam_e2', 'nunique'), sistema=('sistema', 'first'), secundarias=('secundarias', 'any'),
).reset_index()

a1 = u[(u['ensayo'] == 'C') & u['T'].between(20, 25) & u['familia'].isin(['FCC', 'BCC', 'FCC+BCC']) & (u['familias_distintas'] <= 1)].copy()
a1['grupo'] = a1['familia'] + ' ' + a1['sistema'].map({'Metales 3d': '3d', 'Refractaria': 'refractaria', 'Mixta': 'mixta'})
ORDEN = ['BCC refractaria', 'BCC 3d', 'FCC+BCC 3d', 'FCC 3d']
g1 = a1[a1['grupo'].isin(ORDEN)]
grupos = {g: g1.loc[g1['grupo'] == g, ['formula', 'YS']] for g in ORDEN}
H, p_kw = stats.kruskal(*[x['YS'] for x in grupos.values()])
print('Registros -> unidades:', len(sel), '->', len(u))
print('Unidades del Análisis 1:', len(g1), '| Kruskal-Wallis H =', round(H, 1), ', p =', f'{p_kw:.1e}')
print(pd.DataFrame({g: {'n': len(x), 'mediana': x['YS'].median(), 'Q1': x['YS'].quantile(.25), 'Q3': x['YS'].quantile(.75)} for g, x in grupos.items()}).T.round(0))
```

Registros -> unidades: 1067 -> 896
Unidades del Análisis 1: 353 | Kruskal-Wallis H = 90.0 , p = 2.2e-19
                     n  mediana      Q1      Q3
BCC refractaria  193.0   1374.0  1152.0  1603.0
BCC 3d            68.0   1393.0  1122.0  1874.0
FCC+BCC 3d        36.0   1269.0   982.0  1682.0
FCC 3d            56.0    558.0   258.0   769.0

**Comprobación frente a la Etapa 2.** Los resultados coinciden salvo por una unidad. Con la lectura corregida de los paréntesis, `Al40(CoCrCuFeMnNiTiV)60` tiene 40 % de Al y solo 45 % de metales 3d, así que pasa de *metales 3d* a *mixta* y sale del grupo BCC 3d. Por eso ese grupo queda con 68 unidades y su mediana pasa de 1406 a 1393 MPa, y H pasa de 90.1 a 90.0. Las conclusiones de la Etapa 2 no cambian.

### 6.2 Etapa 2: procesamiento y Hall-Petch

```
def pares(p1, p2):
    base = u[u['T'].between(20, 25) & (u['familias_distintas'] <= 1)]
    a, b = base[base['proc'] == p1], base[base['proc'] == p2]
    m = a.merge(b, on=['formula', 'doi', 'ensayo', 'T'], suffixes=('_1', '_2'))
    return [{'f': r.formula, 'ens': r.ensayo, 'fam': r.familia_1 if isinstance(r.familia_1, str) else 'Sin dato',
             'a': float(r.YS_1), 'b': float(r.YS_2)} for r in m.itertuples()]

pares_cr, pares_ac = pares('CR', 'CR+A'), pares('AC', 'A')
dif_cr = [p['a'] - p['b'] for p in pares_cr]
print('CR frente a CR+A:', len(pares_cr), 'pares |', sum(x > 0 for x in dif_cr), 'con CR mayor | diferencia mediana', round(np.median(dif_cr)), 'MPa')
print('AC frente a A:', len(pares_ac), 'pares | diferencia mediana (A - AC)', round(np.median([p['b'] - p['a'] for p in pares_ac])), 'MPa')

hp = d[(d['YS_tipo'] == 'exacto') & (d['grano_tipo'] == 'exacto') & (d['grano'] > 0) & d['T'].between(20, 25) & d['ensayo'].notna()]
n_g = hp.groupby(['formula', 'doi', 'ensayo'])['grano'].nunique()
series = []
for (f, doi, ens), s in hp.groupby(['formula', 'doi', 'ensayo']):
    if n_g[(f, doi, ens)] < 3: continue
    x, y = s['grano'].to_numpy() ** -0.5, s['YS'].to_numpy()
    k, s0 = np.polyfit(x, y, 1)
    fam = s['familia'].mode().iloc[0]
    series.append({'f': f, 'doi': doi, 'ens': ens, 'fam': fam, 'k': round(float(k), 1), 's0': round(float(s0), 1),
                   'r2': round(float(np.corrcoef(x, y)[0, 1] ** 2), 3),
                   'pts': [[round(float(a), 4), float(b), float(g)] for a, b, g in sorted(zip(x, y, s['grano']))]})
ks = [s['k'] for s in series]
print('AC frente a A: pares en que el recocido (A) da mayor YS que la colada (AC):', sum(p['b'] > p['a'] for p in pares_ac), 'de', len(pares_ac))
print('Series de Hall-Petch:', len(series), '| con k > 0:', sum(k > 0 for k in ks), '| k mediana:', round(np.median(ks)), 'MPa·µm^½')
```

CR frente a CR+A: 8 pares | 6 con CR mayor | diferencia mediana 302 MPa
AC frente a A: 13 pares | diferencia mediana (A - AC) 60 MPa
AC frente a A: pares en que el recocido (A) da mayor YS que la colada (AC): 7 de 13
Series de Hall-Petch: 26 | con k > 0: 24 | k mediana: 504 MPa·µm^½

**Comprobación frente a la Etapa 2.** Los pares CR frente a CR+A (8 pares, 6 con mayor YS en CR, diferencia mediana de 302 MPa) y las series de Hall-Petch (24 de 26 con k > 0, k mediana de 504 MPa·µm^½) coinciden con la Etapa 2. En la comparación de colada frente a recocido, la Etapa 2 reportó "6 de 13 pares con mayor YS en A, diferencia mediana de −60 MPa". Al revisar el código se ve que la tabla de esa etapa restaba A − AC con las etiquetas invertidas: en realidad, en **7 de 13** pares el recocido da mayor YS y la diferencia mediana (A − AC) es **+60 MPa**. La conclusión de la Etapa 2 se mantiene, porque la prueba de Wilcoxon es bilateral (p = 0.27) y no hay un efecto sistemático; solo cambia el signo de las cifras descriptivas.

### 6.3 Efecto de la temperatura

Para la explicación sobre temperatura se usa la mediana del YS en compresión por intervalo de temperatura, separando
aleaciones de metales 3d y refractarias. Solo se muestran intervalos con al menos 5 registros.

```
comp = sel[(sel['ensayo'] == 'C') & sel['sistema'].isin(['Metales 3d', 'Refractaria'])].copy()
bordes = [-300, -100, 100, 300, 500, 700, 900, 1100, 1300, 1700]
centros = [-196, 25, 200, 400, 600, 800, 1000, 1200, 1400]
comp['intervalo'] = pd.cut(comp['T'], bordes, labels=centros, right=False)
temp = (comp.groupby(['sistema', 'intervalo'], observed=True)['YS']
            .agg(n='size', mediana='median', q1=lambda s: s.quantile(.25), q3=lambda s: s.quantile(.75))
            .reset_index().query('n >= 5'))
print(temp.round(0).to_string(index=False))
```

    sistema intervalo   n  mediana     q1     q3
 Metales 3d        25 190   1190.0  700.0 1511.0
 Metales 3d       400   7    469.0  336.0  888.0
 Metales 3d       600  10    384.0  286.0  526.0
 Metales 3d       800   6    304.0  204.0  396.0
 Metales 3d      1000   6    133.0  102.0  198.0
Refractaria      -196  12   1695.0 1378.0 1992.0
Refractaria        25 238   1370.0 1125.0 1617.0
Refractaria       200  14    816.0  672.0 1014.0
Refractaria       400  14    772.0  642.0 1106.0
Refractaria       600  36    891.0  656.0 1041.0
Refractaria       800  55    678.0  481.0  870.0
Refractaria      1000  77    504.0  240.0  673.0
Refractaria      1200  55    235.0  105.0  556.0
Refractaria      1400   6    413.0  376.0  463.0

### 6.4 Resumen de la revisión de calidad (Etapa 1)

```
resumen_e1 = {
    'registros': len(df), 'columnas': df.shape[1], 'articulos': int(df['REFERENCE: doi'].nunique()),
    'formulas': int(d['formula'].nunique()), 'composiciones': int(d['clave_comp'].nunique()),
    'repetidos_formula_doi': int(df.duplicated(subset=['FORMULA', 'REFERENCE: doi']).sum()),
    'con_pm': int(sum((d[c + '_inc'].notna()).sum() for c in COLS)),
    'censurados': int(sum(d[c + '_tipo'].isin(['limite_inferior', 'limite_superior']).sum() for c in COLS)),
    'rangos': int(sum((d[c + '_tipo'] == 'rango').sum() for c in COLS)),
    'fases_antes': int(df['PROPERTY: Type of phases'].nunique()),
    'fases_despues': int(df['PROPERTY: Type of phases'].dropna().str.replace(' ', '').str.upper().nunique()),
    'metodos_antes': int(df['PROPERTY: synthesis method'].nunique()),
    'metodos_despues': int(d['proc'].nunique()),
    'faltantes': {k: round(float(100 * v), 1) for k, v in
                  {'YS': d['YS'].isna().mean(), 'UTS': d['UTS'].isna().mean(), 'Elongación': d['El'].isna().mean(),
                   'Dureza HV': d['HV'].isna().mean(), 'Tamaño de grano': d['grano'].isna().mean(),
                   'Módulo de Young exp.': d['Eexp'].isna().mean(), 'Oxígeno': d['O'].isna().mean()}.items()},
    'compresion': int((d['ensayo'] == 'C').sum()), 'tension': int((d['ensayo'] == 'T').sum()),
    'ambiente': int(d['T'].between(20, 25).sum()), 'con_T': int(d['T'].notna().sum()),
}
for k, v in resumen_e1.items(): print(f'{k}: {v}')
```

registros: 1545
columnas: 27
articulos: 265
formulas: 672
composiciones: 631
repetidos_formula_doi: 714
con_pm: 263
censurados: 54
rangos: 19
fases_antes: 115
fases_despues: 96
metodos_antes: 26
metodos_despues: 23
faltantes: {'YS': 30.9, 'UTS': 65.1, 'Elongación': 59.9, 'Dureza HV': 65.7, 'Tamaño de grano': 84.7, 'Módulo de Young exp.': 90.6, 'Oxígeno': 96.3}
compresion: 792
tension: 358
ambiente: 952
con_T: 1364

## 7. Exportación para la página

Se exportan las columnas que usa la herramienta, con nombres cortos y `null` en lugar de `NaN`. `datos.js` define las
variables globales `META` y `DATOS`, de modo que la página funciona en GitHub Pages y también al abrir `index.html`
directamente.

```
def limpio(v):
    return None if (v is None or (isinstance(v, float) and np.isnan(v))) else v

salida = pd.DataFrame({
    'id': np.arange(len(d)), 'f': d['formula'], 'doi': d['doi'], 'fases': d['fases'].fillna(''),
    'fam': d['familia'], 'sec': d['secundarias'], 'sis': d['sistema'], 'proc': d['proc'].fillna('Sin dato'),
    'ens': d['ensayo'].map({'C': 'Compresión', 'T': 'Tensión'}).fillna('Sin dato'), 'T': d['T'],
    'YS': d['YS'], 'YSi': d['YS_inc'], 'UTS': d['UTS'], 'UTSi': d['UTS_inc'],
    'El': d['El'], 'Elt': d['El_tipo'], 'Elp': d['Elp'], 'HV': d['HV'], 'Eexp': d['Eexp'], 'Erom': d['E_rom'],
    'rho': d['rho_calc'].round(3), 'rhoR': d['rho_rom'], 'rhoE': d['rho_exp'], 'grano': d['grano'], 'O': d['O'],
    'n': d['n_el'].astype(int), 'S': d['Smix_R'].round(3), 'dl': d['delta'].round(2), 'VEC': d['VEC'].round(3),
    'fv': d['fase_VEC'], 'YSr': (d['YS'] / d['rho_calc']).round(1),
    'x': d['x'].apply(lambda x: {e: round(v, 4) for e, v in sorted(x.items(), key=lambda kv: -kv[1])}),
    'com': d['comentario'].fillna(''), 'cal': d['calidad'], 'av': d['avisos'], 'no': d['notas'],
})
registros = json.loads(salida.to_json(orient='records', force_ascii=False))
meta = {
    'fuente': 'Borg et al. (2020), Scientific Data 7, 430 — Dataset 3 del curso',
    'n': len(registros),
    'elementos': {e: {'A': v[0], 'rho': v[1], 'VEC': v[2], 'r': v[3]} for e, v in ELEMENTOS.items()},
    'acierto_vec': round(float(100 * acierto.mean()), 1),
    'acierto_vec_fam': {k: float(v) for k, v in acierto_fam.items()},
    'n_vec': int(len(u)),
    'avisos': {k: {'texto': t, 'peso': p} for k, t, p, _ in AVISOS},
    'notas': {k: t for k, t, _ in NOTAS},
    'e1': resumen_e1,
    'e2': {
        'grupos': {g: x['YS'].round(1).tolist() for g, x in grupos.items()},
        'grupos_formula': {g: x['formula'].tolist() for g, x in grupos.items()},
        'kw_H': round(float(H), 1), 'kw_p': float(f'{p_kw:.2e}'),
        'pares_cr': pares_cr, 'pares_ac': pares_ac, 'hall_petch': series,
        'temperatura': [{'sis': r.sistema, 'T': int(r.intervalo), 'n': int(r.n), 'med': round(float(r.mediana)),
                         'q1': round(float(r.q1)), 'q3': round(float(r.q3))} for r in temp.itertuples()],
    },
}
with open('datos.js', 'w', encoding='utf-8') as fh:
    fh.write('// Generado por preparar_datos.ipynb. No editar a mano.\n')
    fh.write('const META = ' + json.dumps(meta, ensure_ascii=False) + ';\n')
    fh.write('const DATOS = ' + json.dumps(registros, ensure_ascii=False, separators=(',', ':')) + ';\n')

print('Registros exportados:', len(registros))
print('Tamaño de datos.js:', round(os.path.getsize('datos.js') / 1024), 'KB')
```

Registros exportados: 1545
Tamaño de datos.js: 808 KB

## 8. Descarga del archivo (solo en Colab)

```
try:
    from google.colab import files
    files.download('datos.js')
except ImportError:
    print('Fuera de Colab: datos.js quedó en la carpeta actual.')
```

Fuera de Colab: datos.js quedó en la carpeta actual.
